Repository: whaonahee/Plasmonic

# Plasmonic
Transfer Matrix Methods for Multilayer Reflection Transmission and Absorption

File: material_data/SIPOLY.txt
Polysilicon Sopra_Database
210.144375 -7.11936477 6.29784364
211.940481 -7.21894699324 6.3931596908
213.767554 -7.34287369 6.5571792
215.626402 -7.48794786581 6.7749554665
217.517862 -7.650942 7.0311935
219.442799 -7.83194476601 7.29368331241
221.402109 -8.01814983 7.59389456
223.396723 -8.20807223264 7.9585019752
225.427602 -8.36207955 8.37477412
227.495745 -8.44006549704 8.865513966
229.602188 -8.42925648 9.34207486
231.748002 -8.26048913486 9.717653952
233.934304 -8.08021536 9.9836077
236.16225 -8.02160712659 10.0721342013
238.433041 -8.07033472 10.10227104
240.747925 -8.26997386302 10.1685236539
243.108199 -8.57421673 10.27388064
245.51521 -8.95317562656 10.4567437871
247.970363 -9.40666425 10.71260168
250.475114 -9.92391399339 11.0500923369
253.030982 -10.50735168 11.47610376
255.639549 -11.1455835644 11.9924990328
258.302461 -11.86905737 12.63102816
261.021434 -12.7078248384 13.3914930982
263.798258 -13.66606272 14.39075704
266.634798 -14.8280758252 15.735559387
269.533003 -15.986685 17.54474288
272.494904 -16.9542620488 20.048619378
275.522625 -17.53688745 23.11032672
278.618385 -17.4963936002 26.5418231172
281.784503 -16.59546053 30.47290596
285.023405 -14.634689374 35.4389953017
288.337631 -11.00041696 39.8117115
291.729838 -4.61646040338 41.4677948556
295.202813 1.7723316 41.03173082
298.759473 5.531481946 39.0096833218
302.402881 7.92523745 36.54233568
306.13625 9.52621926171 34.7082956512
309.962953 10.57866288 33.21253166
313.886535 11.4314999771 32.073833347
317.910721 12.16751211 31.2231186
322.039432 12.9855783301 30.61028299
326.276793 13.8182128 30.17236002
330.62715 14.6488376006 29.8146646765
335.095085 15.50390311 29.599416
339.685428 16.3505119427 29.4955284939
344.403281 17.35730828 29.69266896
349.254032 18.3260918557 30.5114581666
354.243375 20.39913505 31.55396112
359.377337 25.5263317357 33.2568481644
364.662298 31.67407533 32.78446444
370.105019 36.7131380739 25.9279066655
375.712671 38.91660369 17.6072572
381.492866 36.7041100698 12.2556117886
387.453692 33.262778 8.6825415
393.60375 30.7995841049 6.68713187837
399.952198 28.69854624 5.543254
406.508791 27.0095960065 4.6270860999
413.283938 25.60734969 3.9751316
420.28875 24.406025874 3.46117555486
427.535108 23.37119888 3.06281934
435.035724 22.4494879484 2.73262315938
442.804219 21.6331744 2.45415048
450.855205 20.9022264887 2.20464713805
459.204375 20.24728275 1.968685
467.868609 19.6583223894 1.7091078004
476.866082 19.12095004 1.4755872
486.216397 18.619672247 1.3164801456
495.940725 18.15538608 1.19028544
506.061964 17.7247099274 1.073327112
516.604922 17.324584 0.96685758
527.596516 16.9517587525 0.866189741328
539.066006 16.604106 0.76708438
551.04525 16.2797109672 0.656040246622
563.569006 15.97514816 0.5572515
576.675262 15.686220657 0.500388276362
590.405625 15.4148698 0.45234432
604.805762 15.1636094911 0.385199134144
619.925906 14.92572396 0.3168152
635.821443 14.6927372704 0.255915837072
652.553586 14.47352329 0.2008776
670.190169 14.2760478964 0.151559942928
688.806563 14.09379563 0.11187516
708.48675 13.9229750672 0.088157323994
729.324596 13.76400396 0.072716
751.425341 13.6196791334 0.0603395769
774.907383 13.47913035 0.05066532
799.904395 13.3305433151 0.041118755772
826.567875 13.18050909 0.0334006
855.070216 13.0249082039 0.028965882156
885.608438 12.8837794 0.02584368
918.40875 12.7860210868 0.022484353728
953.732164 12.69923767 0.01924344
991.88145 12.5952613247 0.015572928628
1033.20984 12.49198012 0.01272384
1078.13201 12.4011350856 0.01267749
1127.13801 12.31237597 0.01263204
1180.81125 12.2209647419 0.0110119275
1239.85181 12.12223408 0.00626706

File: material_data/TiO2_sopra.txt
TiO2 from sopra
180.0 -2.1144395092 5.47518058632
190.0 -0.997475212111 5.62097139228
200.0 -0.517041986608 5.20905970111
210.0 -0.5909 4.818
220.0 -1.20982787633 5.17637011046
230.0 -2.26225138497 6.01272952954
240.0 -4.16287115676 6.68608740456
250.0 -6.24366958254 7.77315529626
260.0 -7.57541556878 10.4066987764
270.0 -7.96730313326 13.3974409162
280.0 -1.4200687291 23.8934992863
290.0 2.21282617493 27.1104375844
300.0 11.6282030306 31.041831618
310.0 19.9310773369 28.6303217223
320.0 24.7569365719 22.3835454871
330.0 25.5318140567 16.611971394
340.0 23.4944199632 10.8575255095
350.0 19.622454377 5.82772224329
360.0 14.913899 1.94274
370.0 13.4042189463 0.241662161304
380.0 12.2388445408 0.0
390.0 11.3926770924 0.0
400.0 10.7983677716 0.0
410.0 10.3994511331 0.0
420.0 10.1478243692 0.0
430.0 10.0007168369 0.0
440.0 9.91848100704 0.0
450.0 9.86301661594 0.0
460.0 9.7969 0.0
470.0 9.63559201562 0.0
480.0 9.4864 0.0
490.0 9.3253890625 0.0
500.0 9.1809 0.0
510.0 9.0826890625 0.0
520.0 9.0 0.0
530.0 8.910225 0.0
540.0 8.8209 0.0
550.0 8.72833164063 0.0
560.0 8.6436 0.0
570.0 8.58123789062 0.0
580.0 8.5264 0.0
590.0 8.4681 0.0
600.0 8.41 0.0
610.0 8.34848789062 0.0
620.0 8.2944 0.0
630.0 8.265625 0.0
640.0 8.2369 0.0
650.0 8.1796 0.0
660.0 8.1225 0.0
670.0 8.09046914062 0.0
680.0 8.0656 0.0
690.0 8.037225 0.0
700.0 8.0089 0.0
710.0 7.980625 0.0
720.0 7.9524 0.0
730.0 7.92070664063 0.0
740.0 7.8961 0.0
750.0 7.8961 0.0
760.0 7.8961 0.0
770.0 7.87153164063 0.0
780.0 7.84 0.0
790.0 7.80853164063 0.0
800.0 7.7841 0.0
810.0 7.7841 0.0
820.0 7.7841 0.0
830.0 7.756225 0.0
840.0 7.7284 0.0
850.0 7.7284 0.0
860.0 7.7284 0.0
870.0 7.700625 0.0
880.0 7.6729 0.0
890.0 7.6729 0.0
900.0 7.6729 0.0
910.0 7.645225 0.0
920.0 7.6176 0.0
930.0 7.61415039062 0.0
940.0 7.6176 0.0
950.0 7.62105039063 0.0
960.0 7.6176 0.0
970.0 7.590025 0.0
980.0 7.5625 0.0
990.0 7.55697900802 0.0
1000.0 7.5625 0.0
1010.0 7.5611250625 0.0
1020.0 7.5589309212 0.0
1030.0 7.55598390423 0.0
1040.0 7.55236140034 0.0
1050.0 7.548129833 0.0
1060.0 7.5433721104 0.0
1070.0 7.53814364262 0.0
1080.0 7.53252725703 0.0
1090.0 7.5265947193 0.0
1100.0 7.52041770624 0.0
1110.0 7.51406231004 0.0
1120.0 7.5076 0.0
1130.0 7.502121 0.0
1140.0 7.4965892401 0.0
1150.0 7.49102667668 0.0
1160.0 7.48546070585 0.0
1170.0 7.4798968036 0.0
1180.0 7.47436777704 0.0
1190.0 7.46887905562 0.0
1200.0 7.46346338036 0.0
1210.0 7.45813159776 0.0
1220.0 7.4529 0.0
1230.0 7.44924770756 0.0
1240.0 7.4458146048 0.0
1250.0 7.44257325966 0.0
1260.0 7.43949627194 0.0
1270.0 7.43655627003 0.0
1280.0 7.4337259082 0.0
1290.0 7.43097786432 0.0
1300.0 7.42829028912 0.0
1310.0 7.425625 0.0
1320.0 7.42296018912 0.0
1330.0 7.42027406432 0.0
1340.0 7.4175285082 0.0
1350.0 7.41470177003 0.0
1360.0 7.41176667194 0.0
1370.0 7.40869605966 0.0
1380.0 7.4054628048 0.0
1390.0 7.40203980756 0.0
1400.0 7.3984 0.0
1410.0 7.3945163498 0.0
1420.0 7.39035642744 0.0
1430.0 7.3859041608 0.0
1440.0 7.38112177968 0.0
1450.0 7.37598787913 0.0
1460.0 7.37047567904 0.0
1470.0 7.36455846798 0.0
1480.0 7.3582041852 0.0
1490.0 7.35139713172 0.0
1500.0 7.3441 0.0

File: material_data/ITO_PRB_6.txt (part 2 of 2)
wavelength(nm)         real         imag
2476.00 -28.20636198   7.59650227
2478.00 -28.25549600   7.61427309
2480.00 -28.30466126   7.63207009
2482.00 -28.35385774   7.64989329
2484.00 -28.40308544   7.66774270
2486.00 -28.45234432   7.68561834
2488.00 -28.50163437   7.70352022
2490.00 -28.55095558   7.72144835
2492.00 -28.60030792   7.73940275
2494.00 -28.64969138   7.75738343
2496.00 -28.69910593   7.77539040
2498.00 -28.74855157   7.79342368
2500.00 -28.79802826   7.81148328
2502.00 -28.84753600   7.82956921
2504.00 -28.89707476   7.84768149
2506.00 -28.94664453   7.86582013
2508.00 -28.99624529   7.88398514
2510.00 -29.04587702   7.90217655
2512.00 -29.09553970   7.92039435
2514.00 -29.14523331   7.93863857
2516.00 -29.19495783   7.95690921
2518.00 -29.24471326   7.97520629
2520.00 -29.29449956   7.99352983
2522.00 -29.34431672   8.01187984
2524.00 -29.39416472   8.03025633
2526.00 -29.44404354   8.04865931
2528.00 -29.49395317   8.06708879
2530.00 -29.54389359   8.08554480
2532.00 -29.59386477   8.10402734
2534.00 -29.64386670   8.12253643
2536.00 -29.69389937   8.14107208
2538.00 -29.74396274   8.15963430
2540.00 -29.79405681   8.17822311
2542.00 -29.84418155   8.19683851
2544.00 -29.89433696   8.21548053
2546.00 -29.94452300   8.23414917
2548.00 -29.99473966   8.25284446
2550.00 -30.04498692   8.27156639
2552.00 -30.09526477   8.29031499
2554.00 -30.14557318   8.30909027
2556.00 -30.19591213   8.32789223
2558.00 -30.24628162   8.34672090
2560.00 -30.29668161   8.36557629
2562.00 -30.34711210   8.38445840
2564.00 -30.39757306   8.40336726
2566.00 -30.44806447   8.42230288
2568.00 -30.49858632   8.44126526
2570.00 -30.54913858   8.46025442
2572.00 -30.59972124   8.47927038
2574.00 -30.65033429   8.49831315
2576.00 -30.70097769   8.51738273
2578.00 -30.75165144   8.53647915
2580.00 -30.80235551   8.55560241
2582.00 -30.85308988   8.57475254
2584.00 -30.90385455   8.59392953
2586.00 -30.95464948   8.61313341
2588.00 -31.00547466   8.63236418
2590.00 -31.05633007   8.65162186
2592.00 -31.10721570   8.67090647
2594.00 -31.15813152   8.69021801
2596.00 -31.20907752   8.70955649
2598.00 -31.26005367   8.72892194
2600.00 -31.31105996   8.74831436
2602.00 -31.36209637   8.76773377
2604.00 -31.41316289   8.78718017
2606.00 -31.46425948   8.80665359
2608.00 -31.51538614   8.82615403
2610.00 -31.56654284   8.84568150
2612.00 -31.61772958   8.86523603
2614.00 -31.66894632   8.88481761
2616.00 -31.72019304   8.90442627
2618.00 -31.77146974   8.92406202
2620.00 -31.82277640   8.94372486
2622.00 -31.87411298   8.96341481
2624.00 -31.92547948   8.98313189
2626.00 -31.97687588   9.00287611
2628.00 -32.02830215   9.02264747
2630.00 -32.07975828   9.04244599
2632.00 -32.13124425   9.06227169
2634.00 -32.18276005   9.08212458
2636.00 -32.23430564   9.10200466
2638.00 -32.28588102   9.12191195
2640.00 -32.33748616   9.14184647
2642.00 -32.38912106   9.16180822
2644.00 -32.44078567   9.18179722
2646.00 -32.49248000   9.20181348
2648.00 -32.54420402   9.22185701
2650.00 -32.59595771   9.24192782
2652.00 -32.64774105   9.26202593
2654.00 -32.69955403   9.28215136
2656.00 -32.75139662   9.30230410
2658.00 -32.80326881   9.32248418
2660.00 -32.85517057   9.34269160
2662.00 -32.90710190   9.36292638
2664.00 -32.95906276   9.38318853
2666.00 -33.01105315   9.40347806
2668.00 -33.06307303   9.42379499
2670.00 -33.11512241   9.44413932
2672.00 -33.16720124   9.46451107
2674.00 -33.21930953   9.48491025
2676.00 -33.27144724   9.50533688
2678.00 -33.32361435   9.52579096
2680.00 -33.37581086   9.54627250
2682.00 -33.42803674   9.56678153
2684.00 -33.48029197   9.58731804
2686.00 -33.53257654   9.60788206
2688.00 -33.58489042   9.62847360
2690.00 -33.63723359   9.64909266
2692.00 -33.68960604   9.66973925
2694.00 -33.74200775   9.69041340
2696.00 -33.79443870   9.71111512
2698.00 -33.84689886   9.73184440
2700.00 -33.89938823   9.75260128
2702.00 -33.95190678   9.77338575
2704.00 -34.00445449   9.79419783
2706.00 -34.05703135   9.81503753
2708.00 -34.10963734   9.83590487
2710.00 -34.16227243   9.85679985
2712.00 -34.21493661   9.87772249
2714.00 -34.26762985   9.89867280
2716.00 -34.32035215   9.91965079
2718.00 -34.37310348   9.94065647
2720.00 -34.42588382   9.96168986
2722.00 -34.47869315   9.98275096
2724.00 -34.53153146  10.00383979
2726.00 -34.58439872  10.02495636
2728.00 -34.63729492  10.04610068
2730.00 -34.69022004  10.06727277
2732.00 -34.74317405  10.08847263
2734.00 -34.79615695  10.10970027
2736.00 -34.84916870  10.13095571
2738.00 -34.90220930  10.15223896
2740.00 -34.95527872  10.17355003
2742.00 -35.00837694  10.19488894
2744.00 -35.06150395  10.21625568
2746.00 -35.11465972  10.23765029
2748.00 -35.16784424  10.25907276
2750.00 -35.22105749  10.28052310
2752.00 -35.27429944  10.30200134
2754.00 -35.32757009  10.32350748
2756.00 -35.38086940  10.34504153
2758.00 -35.43419737  10.36660351
2760.00 -35.48755397  10.38819342
2762.00 -35.54093918  10.40981128
2764.00 -35.59435299  10.43145709
2766.00 -35.64779538  10.45313088
2768.00 -35.70126632  10.47483265
2770.00 -35.75476579  10.49656240
2772.00 -35.80829379  10.51832017
2774.00 -35.86185029  10.54010595
2776.00 -35.91543526  10.56191975
2778.00 -35.96904870  10.58376159
2780.00 -36.02269058  10.60563148
2782.00 -36.07636088  10.62752943
2784.00 -36.13005958  10.64945545
2786.00 -36.18378667  10.67140956
2788.00 -36.23754213  10.69339176
2790.00 -36.29132593  10.71540206
2792.00 -36.34513806  10.73744048
2794.00 -36.39897850  10.75950702
2796.00 -36.45284723  10.78160171
2798.00 -36.50674423  10.80372454
2800.00 -36.56066948  10.82587554
2802.00 -36.61462296  10.84805470
2804.00 -36.66860466  10.87026205
2806.00 -36.72261455  10.89249759
2808.00 -36.77665261  10.91476134
2810.00 -36.83071883  10.93705330
2812.00 -36.88481319  10.95937349
2814.00 -36.93893566  10.98172191
2816.00 -36.99308624  11.00409859
2818.00 -37.04726489  11.02650352
2820.00 -37.10147160  11.04893673
2822.00 -37.15570635  11.07139821
2824.00 -37.20996912  11.09388799
2826.00 -37.26425990  11.11640607
2828.00 -37.31857866  11.13895247
2830.00 -37.37292538  11.16152719
2832.00 -37.42730005  11.18413025
2834.00 -37.48170264  11.20676165
2836.00 -37.53613314  11.22942141
2838.00 -37.59059153  11.25210954
2840.00 -37.64507778  11.27482605
2842.00 -37.69959189  11.29757095
2844.00 -37.75413382  11.32034425
2846.00 -37.80870357  11.34314596
2848.00 -37.86330111  11.36597609
2850.00 -37.91792641  11.38883466
2852.00 -37.97257948  11.41172166
2854.00 -38.02726027  11.43463713
2856.00 -38.08196878  11.45758105
2858.00 -38.13670499  11.48055346
2860.00 -38.19146887  11.50355435
2862.00 -38.24626041  11.52658373
2864.00 -38.30107958  11.54964162
2866.00 -38.35592638  11.57272803
2868.00 -38.41080077  11.59584297
2870.00 -38.46570274  11.61898645
2872.00 -38.52063228  11.64215848
2874.00 -38.57558935  11.66535906
2876.00 -38.63057395  11.68858822
2878.00 -38.68558605  11.71184596
2880.00 -38.74062563  11.73513229
2882.00 -38.79569268  11.75844722
2884.00 -38.85078717  11.78179076
2886.00 -38.90590909  11.80516293
2888.00 -38.96105841  11.82856373
2890.00 -39.01623513  11.85199317
2892.00 -39.07143921  11.87545127
2894.00 -39.12667064  11.89893803
2896.00 -39.18192939  11.92245346
2898.00 -39.23721546  11.94599758
2900.00 -39.29252882  11.96957040
2902.00 -39.34786945  11.99317192
2904.00 -39.40323733  12.01680216
2906.00 -39.45863245  12.04046112
2908.00 -39.51405477  12.06414882
2910.00 -39.56950430  12.08786526
2912.00 -39.62498099  12.11161047
2914.00 -39.68048485  12.13538444
2916.00 -39.73601583  12.15918718
2918.00 -39.79157394  12.18301871
2920.00 -39.84715914  12.20687904
2922.00 -39.90277142  12.23076818
2924.00 -39.95841076  12.25468614
2926.00 -40.01407714  12.27863292
2928.00 -40.06977054  12.30260854
2930.00 -40.12549094  12.32661301
2932.00 -40.18123832  12.35064634
2934.00 -40.23701267  12.37470854
2936.00 -40.29281395  12.39879961
2938.00 -40.34864216  12.42291957
2940.00 -40.40449727  12.44706843
2942.00 -40.46037927  12.47124620
2944.00 -40.51628813  12.49545288
2946.00 -40.57222384  12.51968850
2948.00 -40.62818638  12.54395305
2950.00 -40.68417572  12.56824655
2952.00 -40.74019185  12.59256900
2954.00 -40.79623475  12.61692043
2956.00 -40.85230439  12.64130083
2958.00 -40.90840077  12.66571022
2960.00 -40.96452385  12.69014861
2962.00 -41.02067363  12.71461600
2964.00 -41.07685008  12.73911241
2966.00 -41.13305318  12.76363784
2968.00 -41.18928291  12.78819232
2970.00 -41.24553925  12.81277584
2972.00 -41.30182219  12.83738841
2974.00 -41.35813171  12.86203005
2976.00 -41.41446777  12.88670077
2978.00 -41.47083037  12.91140057
2980.00 -41.52721949  12.93612946
2982.00 -41.58363511  12.96088746
2984.00 -41.64007720  12.98567457
2986.00 -41.69654575  13.01049081
2988.00 -41.75304074  13.03533618
2990.00 -41.80956214  13.06021069
2992.00 -41.86610995  13.08511436
2994.00 -41.92268413  13.11004719
2996.00 -41.97928468  13.13500919
2998.00 -42.03591156  13.16000037
3000.00 -42.09256477  13.18502074
3002.00 -42.14924428  13.21007031
3004.00 -42.20595007  13.23514909
3006.00 -42.26268212  13.26025709
3008.00 -42.31944042  13.28539431
3010.00 -42.37622494  13.31056078
3012.00 -42.43303567  13.33575649
3014.00 -42.48987258  13.36098146
3016.00 -42.54673565  13.38623570
3018.00 -42.60362488  13.41151921
3020.00 -42.66054023  13.43683201
3022.00 -42.71748168  13.46217410
3024.00 -42.77444923  13.48754549
3026.00 -42.83144284  13.51294620
3028.00 -42.88846250  13.53837623
3030.00 -42.94550819  13.56383559
3032.00 -43.00257989  13.58932429
3034.00 -43.05967758  13.61484234
3036.00 -43.11680124  13.64038975
3038.00 -43.17395085  13.66596653
3040.00 -43.23112639  13.69157269
3042.00 -43.28832785  13.71720824
3044.00 -43.34555519  13.74287318
3046.00 -43.40280841  13.76856752
3048.00 -43.46008749  13.79429128
3050.00 -43.51739239  13.82004447
3052.00 -43.57472312  13.84582709
3054.00 -43.63207963  13.87163914
3056.00 -43.68946192  13.89748065
3058.00 -43.74686997  13.92335162
3060.00 -43.80430376  13.94925206
3062.00 -43.86176326  13.97518198
3064.00 -43.91924846  14.00114138
3066.00 -43.97675933  14.02713028
3068.00 -44.03429586  14.05314869
3070.00 -44.09185804  14.07919660
3072.00 -44.14944583  14.10527405
3074.00 -44.20705922  14.13138102
3076.00 -44.26469819  14.15751753
3078.00 -44.32236272  14.18368360
3080.00 -44.38005279  14.20987922
3082.00 -44.43776839  14.23610441
3084.00 -44.49550948  14.26235918
3086.00 -44.55327606  14.28864353
3088.00 -44.61106810  14.31495748
3090.00 -44.66888558  14.34130103
3092.00 -44.72672848  14.36767419
3094.00 -44.78459679  14.39407697
3096.00 -44.84249048  14.42050938
3098.00 -44.90040954  14.44697143
3100.00 -44.95835395  14.47346313
3102.00 -45.01632367  14.49998448
3104.00 -45.07431871  14.52653549
3106.00 -45.13233903  14.55311618
3108.00 -45.19038461  14.57972655
3110.00 -45.24845545  14.60636661
3112.00 -45.30655151  14.63303637
3114.00 -45.36467278  14.65973584
3116.00 -45.42281924  14.68646502
3118.00 -45.48099086  14.71322393
3120.00 -45.53918764  14.74001257
3122.00 -45.59740955  14.76683095
3124.00 -45.65565656  14.79367909
3126.00 -45.71392867  14.82055698
3128.00 -45.77222584  14.84746464
3130.00 -45.83054807  14.87440208
3132.00 -45.88889533  14.90136930
3134.00 -45.94726760  14.92836631
3136.00 -46.00566486  14.95539312
3138.00 -46.06408709  14.98244975
3140.00 -46.12253428  15.00953619
3142.00 -46.18100640  15.03665246
3144.00 -46.23950344  15.06379857
3146.00 -46.29802537  15.09097452
3148.00 -46.35657217  15.11818032
3150.00 -46.41514383  15.14541598
3152.00 -46.47374032  15.17268151
3154.00 -46.53236163  15.19997692
3156.00 -46.59100774  15.22730221
3158.00 -46.64967862  15.25465740
3160.00 -46.70837425  15.28204248
3162.00 -46.76709463  15.30945748
3164.00 -46.82583972  15.33690240
3166.00 -46.88460951  15.36437724
3168.00 -46.94340398  15.39188202
3170.00 -47.00222311  15.41941674
3172.00 -47.06106687  15.44698141
3174.00 -47.11993525  15.47457604
3176.00 -47.17882824  15.50220064
3178.00 -47.23774580  15.52985521
3180.00 -47.29668793  15.55753977
3182.00 -47.35565459  15.58525432
3184.00 -47.41464578  15.61299887
3186.00 -47.47366146  15.64077342
3188.00 -47.53270163  15.66857800
3190.00 -47.59176626  15.69641260
3192.00 -47.65085533  15.72427722
3194.00 -47.70996883  15.75217189
3196.00 -47.76910672  15.78009661
3198.00 -47.82826900  15.80805139
3200.00 -47.88745565  15.83603622
3202.00 -47.94666664  15.86405113
3204.00 -48.00590195  15.89209612
3206.00 -48.06516156  15.92017120
3208.00 -48.12444547  15.94827638
3210.00 -48.18375363  15.97641165
3212.00 -48.24308605  16.00457704
3214.00 -48.30244268  16.03277255
3216.00 -48.36182353  16.06099819
3218.00 -48.42122856  16.08925396
3220.00 -48.48065776  16.11753987
3222.00 -48.54011110  16.14585593
3224.00 -48.59958857  16.17420216
3226.00 -48.65909015  16.20257854
3228.00 -48.71861582  16.23098511
3230.00 -48.77816556  16.25942185
3232.00 -48.83773934  16.28788879
3234.00 -48.89733716  16.31638592
3236.00 -48.95695898  16.34491325
3238.00 -49.01660479  16.37347080
3240.00 -49.07627457  16.40205857
3242.00 -49.13596831  16.43067657
3244.00 -49.19568597  16.45932480
3246.00 -49.25542755  16.48800327
3248.00 -49.31519301  16.51671200
3250.00 -49.37498235  16.54545098
3252.00 -49.43479554  16.57422023
3254.00 -49.49463256  16.60301975
3256.00 -49.55449339  16.63184956
3258.00 -49.61437801  16.66070965
3260.00 -49.67428641  16.68960004
3262.00 -49.73421856  16.71852073
3264.00 -49.79417445  16.74747173
3266.00 -49.85415405  16.77645305
3268.00 -49.91415734  16.80546470
3270.00 -49.97418431  16.83450668
3272.00 -50.03423493  16.86357900
3274.00 -50.09430919  16.89268166
3276.00 -50.15440706  16.92181469
3278.00 -50.21452853  16.95097807
3280.00 -50.27467357  16.98017183
3282.00 -50.33484217  17.00939596
3284.00 -50.39503431  17.03865048
3286.00 -50.45524996  17.06793539
3288.00 -50.51548911  17.09725070
3290.00 -50.57575174  17.12659641
3292.00 -50.63603782  17.15597254
3294.00 -50.69634735  17.18537910
3296.00 -50.75668029  17.21481607
3298.00 -50.81703662  17.24428349
3300.00 -50.87741634  17.27378135
3302.00 -50.93781942  17.30330965
3304.00 -50.99824584  17.33286842
3306.00 -51.05869557  17.36245765
3308.00 -51.11916861  17.39207735
3310.00 -51.17966492  17.42172753
3312.00 -51.24018450  17.45140819
3314.00 -51.30072731  17.48111935
3316.00 -51.36129335  17.51086100
3318.00 -51.42188259  17.54063317
3320.00 -51.48249501  17.57043584
3322.00 -51.54313059  17.60026904
3324.00 -51.60378931  17.63013277
3326.00 -51.66447116  17.66002703
3328.00 -51.72517611  17.68995183
3330.00 -51.78590414  17.71990718
3332.00 -51.84665523  17.74989309
3334.00 -51.90742937  17.77990956
3336.00 -51.96822653  17.80995660
3338.00 -52.02904669  17.84003422
3340.00 -52.08988984  17.87014242
3342.00 -52.15075595  17.90028121
3344.00 -52.21164501  17.93045060
3346.00 -52.27255700  17.96065059
3348.00 -52.33349188  17.99088119
3350.00 -52.39444966  18.02114241
3352.00 -52.45543030  18.05143425
3354.00 -52.51643378  18.08175673
3356.00 -52.57746009  18.11210984
3358.00 -52.63850921  18.14249360
3360.00 -52.69958112  18.17290801
3362.00 -52.76067579  18.20335308
3364.00 -52.82179321  18.23382881
3366.00 -52.88293336  18.26433522
3368.00 -52.94409621  18.29487230
3370.00 -53.00528175  18.32544007
3372.00 -53.06648997  18.35603853
3374.00 -53.12772083  18.38666769
3376.00 -53.18897431  18.41732755
3378.00 -53.25025041  18.44801813
3380.00 -53.31154910  18.47873942
3382.00 -53.37287036  18.50949144
3384.00 -53.43421417  18.54027419
3386.00 -53.49558050  18.57108767
3388.00 -53.55696935  18.60193191
3390.00 -53.61838069  18.63280689
3392.00 -53.67981450  18.66371263
3394.00 -53.74127076  18.69464913
3396.00 -53.80274945  18.72561640
3398.00 -53.86425056  18.75661445
3400.00 -53.92577406  18.78764329
3402.00 -53.98731992  18.81870291
3404.00 -54.04888815  18.84979333
3406.00 -54.11047870  18.88091455
3408.00 -54.17209157  18.91206658
3410.00 -54.23372673  18.94324942
3412.00 -54.29538416  18.97446309
3414.00 -54.35706385  19.00570758
3416.00 -54.41876578  19.03698291
3418.00 -54.48048991  19.06828908
3420.00 -54.54223625  19.09962610
3422.00 -54.60400475  19.13099397
3424.00 -54.66579542  19.16239269
3426.00 -54.72760821  19.19382229
3428.00 -54.78944313  19.22528275
3430.00 -54.85130014  19.25677409
3432.00 -54.91317922  19.28829632
3434.00 -54.97508036  19.31984944
3436.00 -55.03700354  19.35143345
3438.00 -55.09894874  19.38304837
3440.00 -55.16091593  19.41469419
3442.00 -55.22290511  19.44637093
3444.00 -55.28491623  19.47807859
3446.00 -55.34694930  19.50981718
3448.00 -55.40900429  19.54158670
3450.00 -55.47108117  19.57338716
3452.00 -55.53317994  19.60521857
3454.00 -55.59530056  19.63708093
3456.00 -55.65744302  19.66897424
3458.00 -55.71960730  19.70089852
3460.00 -55.78179338  19.73285376
3462.00 -55.84400125  19.76483999
3464.00 -55.90623087  19.79685719
3466.00 -55.96848223  19.82890538
3468.00 -56.03075532  19.86098456
3470.00 -56.09305010  19.89309474
3472.00 -56.15536657  19.92523593
3474.00 -56.21770470  19.95740813
3476.00 -56.28006447  19.98961134
3478.00 -56.34244587  20.02184558
3480.00 -56.40484886  20.05411085
3482.00 -56.46727344  20.08640715
3484.00 -56.52971959  20.11873449
3486.00 -56.59218727  20.15109287
3488.00 -56.65467648  20.18348231
3490.00 -56.71718720  20.21590280
3492.00 -56.77971940  20.24835436
3494.00 -56.84227306  20.28083698
3496.00 -56.90484817  20.31335069
3498.00 -56.96744470  20.34589547
3500.00 -57.03006264  20.37847133
3502.00 -57.09270197  20.41107829
3504.00 -57.15536266  20.44371634
3506.00 -57.21804469  20.47638550
3508.00 -57.28074806  20.50908577
3510.00 -57.34347273  20.54181715
3512.00 -57.40621869  20.57457965
3514.00 -57.46898591  20.60737328
3516.00 -57.53177438  20.64019803
3518.00 -57.59458408  20.67305392
3520.00 -57.65741499  20.70594096
3522.00 -57.72026709  20.73885914
3524.00 -57.78314036  20.77180848
3526.00 -57.84603477  20.80478897
3528.00 -57.90895032  20.83780063
3530.00 -57.97188697  20.87084345
3532.00 -58.03484472  20.90391746
3534.00 -58.09782353  20.93702264
3536.00 -58.16082340  20.97015901
3538.00 -58.22384430  21.00332656
3540.00 -58.28688620  21.03652532
3542.00 -58.34994910  21.06975528
3544.00 -58.41303297  21.10301644
3546.00 -58.47613780  21.13630882
3548.00 -58.53926355  21.16963241
3550.00 -58.60241022  21.20298723
3552.00 -58.66557778  21.23637328
3554.00 -58.72876622  21.26979056
3556.00 -58.79197550  21.30323908
3558.00 -58.85520562  21.33671884
3560.00 -58.91845656  21.37022986
3562.00 -58.98172829  21.40377213
3564.00 -59.04502080  21.43734565
3566.00 -59.10833406  21.47095045
3568.00 -59.17166805  21.50458651
3570.00 -59.23502276  21.53825385
3572.00 -59.29839817  21.57195247
3574.00 -59.36179425  21.60568238
3576.00 -59.42521099  21.63944358
3578.00 -59.48864837  21.67323607
3580.00 -59.55210636  21.70705987
3582.00 -59.61558495  21.74091497
3584.00 -59.67908412  21.77480138
3586.00 -59.74260385  21.80871911
3588.00 -59.80614412  21.84266816
3590.00 -59.86970490  21.87664854
3592.00 -59.93328619  21.91066025
3594.00 -59.99688795  21.94470329
3596.00 -60.06051017  21.97877768
3598.00 -60.12415284  22.01288341
3600.00 -60.18781592  22.04702050
3602.00 -60.25149940  22.08118894
3604.00 -60.31520327  22.11538874
3606.00 -60.37892750  22.14961991
3608.00 -60.44267206  22.18388245
3610.00 -60.50643696  22.21817637
3612.00 -60.57022215  22.25250166
3614.00 -60.63402762  22.28685834
3616.00 -60.69785336  22.32124642
3618.00 -60.76169935  22.35566588
3620.00 -60.82556555  22.39011675
3622.00 -60.88945196  22.42459903
3624.00 -60.95335856  22.45911271
3626.00 -61.01728531  22.49365780
3628.00 -61.08123222  22.52823432
3630.00 -61.14519925  22.56284226
3632.00 -61.20918638  22.59748163
3634.00 -61.27319360  22.63215243
3636.00 -61.33722089  22.66685467
3638.00 -61.40126823  22.70158836
3640.00 -61.46533559  22.73635349
3642.00 -61.52942296  22.77115007
3644.00 -61.59353032  22.80597811
3646.00 -61.65765764  22.84083761
3648.00 -61.72180492  22.87572857
3650.00 -61.78597212  22.91065101
3652.00 -61.85015923  22.94560492
3654.00 -61.91436623  22.98059031
3656.00 -61.97859311  23.01560719
3658.00 -62.04283983  23.05065555
3660.00 -62.10710638  23.08573541
3662.00 -62.17139275  23.12084676
3664.00 -62.23569890  23.15598962
3666.00 -62.30002483  23.19116398
3668.00 -62.36437051  23.22636986
3670.00 -62.42873592  23.26160725
3672.00 -62.49312105  23.29687616
3674.00 -62.55752587  23.33217659
3676.00 -62.62195036  23.36750856
3678.00 -62.68639451  23.40287205
3680.00 -62.75085829  23.43826709
3682.00 -62.81534169  23.47369366
3684.00 -62.87984468  23.50915178
3686.00 -62.94436724  23.54464146
3688.00 -63.00890937  23.58016268
3690.00 -63.07347103  23.61571547
3692.00 -63.13805220  23.65129982
3694.00 -63.20265288  23.68691574
3696.00 -63.26727303  23.72256323
3698.00 -63.33191264  23.75824229
3700.00 -63.39657169  23.79395294
3702.00 -63.46125016  23.82969517
3704.00 -63.52594802  23.86546899
3706.00 -63.59066527  23.90127440
3708.00 -63.65540187  23.93711141
3710.00 -63.72015782  23.97298002
3712.00 -63.78493309  24.00888024
3714.00 -63.84972766  24.04481207
3716.00 -63.91454151  24.08077551
3718.00 -63.97937462  24.11677056
3720.00 -64.04422698  24.15279724
3722.00 -64.10909856  24.18885555
3724.00 -64.17398934  24.22494549
3726.00 -64.23889930  24.26106706
3728.00 -64.30382843  24.29722026
3730.00 -64.36877671  24.33340511
3732.00 -64.43374411  24.36962161
3734.00 -64.49873061  24.40586976
3736.00 -64.56373620  24.44214956
3738.00 -64.62876086  24.47846102
3740.00 -64.69380457  24.51480414
3742.00 -64.75886730  24.55117892
3744.00 -64.82394904  24.58758538
3746.00 -64.88904977  24.62402351
3748.00 -64.95416946  24.66049332
3750.00 -65.01930811  24.69699481
3752.00 -65.08446568  24.73352798
3754.00 -65.14964217  24.77009284
3756.00 -65.21483754  24.80668940
3758.00 -65.28005179  24.84331765
3760.00 -65.34528489  24.87997761
3762.00 -65.41053682  24.91666926
3764.00 -65.47580756  24.95339263
3766.00 -65.54109710  24.99014771
3768.00 -65.60640541  25.02693450
3770.00 -65.67173247  25.06375302
3772.00 -65.73707826  25.10060325
3774.00 -65.80244277  25.13748522
3776.00 -65.86782598  25.17439891
3778.00 -65.93322786  25.21134434
3780.00 -65.99864840  25.24832150
3782.00 -66.06408758  25.28533041
3784.00 -66.12954537  25.32237106
3786.00 -66.19502176  25.35944346
3788.00 -66.26051672  25.39654762
3790.00 -66.32603025  25.43368353
3792.00 -66.39156232  25.47085119
3794.00 -66.45711290  25.50805063
3796.00 -66.52268198  25.54528182
3798.00 -66.58826955  25.58254479
3800.00 -66.65387558  25.61983954
3802.00 -66.71950005  25.65716605
3804.00 -66.78514294  25.69452435
3806.00 -66.85080423  25.73191444
3808.00 -66.91648390  25.76933631
3810.00 -66.98218194  25.80678997
3812.00 -67.04789833  25.84427543
3814.00 -67.11363304  25.88179268
3816.00 -67.17938605  25.91934174
3818.00 -67.24515735  25.95692260
3820.00 -67.31094692  25.99453527
3822.00 -67.37675473  26.03217975
3824.00 -67.44258077  26.06985604
3826.00 -67.50842502  26.10756416
3828.00 -67.57428745  26.14530409
3830.00 -67.64016806  26.18307585
3832.00 -67.70606681  26.22087944
3834.00 -67.77198370  26.25871485
3836.00 -67.83791870  26.29658211
3838.00 -67.90387178  26.33448120
3840.00 -67.96984294  26.37241213
3842.00 -68.03583215  26.41037491
3844.00 -68.10183940  26.44836953
3846.00 -68.16786465  26.48639600
3848.00 -68.23390791  26.52445433
3850.00 -68.29996913  26.56254452
3852.00 -68.36604831  26.60066656
3854.00 -68.43214543  26.63882047
3856.00 -68.49826046  26.67700624
3858.00 -68.56439339  26.71522389
3860.00 -68.63054420  26.75347341
3862.00 -68.69671287  26.79175480
3864.00 -68.76289937  26.83006807
3866.00 -68.82910369  26.86841322
3868.00 -68.89532582  26.90679026
3870.00 -68.96156572  26.94519919
3872.00 -69.02782339  26.98364001
3874.00 -69.09409879  27.02211272
3876.00 -69.16039192  27.06061733
3878.00 -69.22670275  27.09915383
3880.00 -69.29303127  27.13772224
3882.00 -69.35937745  27.17632256
3884.00 -69.42574127  27.21495479
3886.00 -69.49212272  27.25361892
3888.00 -69.55852178  27.29231498
3890.00 -69.62493842  27.33104295
3892.00 -69.69137263  27.36980284
3894.00 -69.75782439  27.40859465
3896.00 -69.82429367  27.44741839
3898.00 -69.89078047  27.48627406
3900.00 -69.95728475  27.52516166
3902.00 -70.02380651  27.56408119
3904.00 -70.09034571  27.60303266
3906.00 -70.15690235  27.64201608
3908.00 -70.22347640  27.68103143
3910.00 -70.29006784  27.72007873
3912.00 -70.35667666  27.75915798
3914.00 -70.42330283  27.79826918
3916.00 -70.48994634  27.83741233
3918.00 -70.55660716  27.87658744
3920.00 -70.62328527  27.91579451
3922.00 -70.68998067  27.95503355
3924.00 -70.75669332  27.99430454
3926.00 -70.82342321  28.03360751
3928.00 -70.89017032  28.07294244
3930.00 -70.95693463  28.11230935
3932.00 -71.02371612  28.15170823
3934.00 -71.09051477  28.19113908
3936.00 -71.15733057  28.23060192
3938.00 -71.22416348  28.27009675
3940.00 -71.29101350  28.30962355
3942.00 -71.35788060  28.34918235
3944.00 -71.42476477  28.38877313
3946.00 -71.49166598  28.42839591
3948.00 -71.55858422  28.46805069
3950.00 -71.62551947  28.50773746
3952.00 -71.69247170  28.54745623
3954.00 -71.75944090  28.58720700
3956.00 -71.82642705  28.62698978
3958.00 -71.89343013  28.66680457
3960.00 -71.96045012  28.70665137
3962.00 -72.02748700  28.74653018
3964.00 -72.09454076  28.78644101
3966.00 -72.16161136  28.82638385
3968.00 -72.22869880  28.86635871
3970.00 -72.29580305  28.90636560
3972.00 -72.36292410  28.94640451
3974.00 -72.43006193  28.98647544
3976.00 -72.49721651  29.02657841
3978.00 -72.56438782  29.06671340
3980.00 -72.63157586  29.10688043
3982.00 -72.69878059  29.14707950
3984.00 -72.76600201  29.18731060
3986.00 -72.83324008  29.22757374
3988.00 -72.90049479  29.26786893
3990.00 -72.96776613  29.30819616
3992.00 -73.03505407  29.34855544
3994.00 -73.10235859  29.38894677
3996.00 -73.16967968  29.42937015
3998.00 -73.23701731  29.46982558
4000.00 -73.30437147  29.51031306
4002.00 -73.37174213  29.55083261
4004.00 -73.43912928  29.59138422
4006.00 -73.50653290  29.63196788
4008.00 -73.57395297  29.67258361
4010.00 -73.64138947  29.71323141
4012.00 -73.70884238  29.75391128
4014.00 -73.77631168  29.79462321
4016.00 -73.84379735  29.83536722
4018.00 -73.91129938  29.87614330
4020.00 -73.97881774  29.91695146
4022.00 -74.04635241  29.95779170
4024.00 -74.11390338  29.99866402
4026.00 -74.18147063  30.03956842
4028.00 -74.24905413  30.08050490
4030.00 -74.31665388  30.12147348
4032.00 -74.38426984  30.16247413
4034.00 -74.45190200  30.20350688
4036.00 -74.51955034  30.24457172
4038.00 -74.58721485  30.28566866
4040.00 -74.65489549  30.32679769
4042.00 -74.72259226  30.36795882
4044.00 -74.79030514  30.40915205
4046.00 -74.85803410  30.45037738
4048.00 -74.92577912  30.49163481
4050.00 -74.99354019  30.53292435
4052.00 -75.06131729  30.57424599
4054.00 -75.12911040  30.61559974
4056.00 -75.19691950  30.65698561
4058.00 -75.26474457  30.69840358
4060.00 -75.33258559  30.73985367
4062.00 -75.40044254  30.78133588
4064.00 -75.46831541  30.82285020
4066.00 -75.53620417  30.86439664
4068.00 -75.60410881  30.90597520
4070.00 -75.67202930  30.94758589
4072.00 -75.73996563  30.98922870
4074.00 -75.80791777  31.03090363
4076.00 -75.87588572  31.07261069
4078.00 -75.94386945  31.11434989
4080.00 -76.01186893  31.15612121
4082.00 -76.07988416  31.19792466
4084.00 -76.14791511  31.23976025
4086.00 -76.21596177  31.28162797
4088.00 -76.28402410  31.32352783
4090.00 -76.35210211  31.36545983
4092.00 -76.42019576  31.40742397
4094.00 -76.48830504  31.44942025
4096.00 -76.55642993  31.49144868
4098.00 -76.62457040  31.53350924
4100.00 -76.69272645  31.57560196
4102.00 -76.76089805  31.61772682
4104.00 -76.82908518  31.65988383
4106.00 -76.89728782  31.70207299
4108.00 -76.96550596  31.74429431
4110.00 -77.03373957  31.78654778
4112.00 -77.10198865  31.82883340
4114.00 -77.17025315  31.87115118
4116.00 -77.23853308  31.91350111
4118.00 -77.30682841  31.95588321
4120.00 -77.37513911  31.99829746
4122.00 -77.44346518  32.04074388
4124.00 -77.51180659  32.08322246
4126.00 -77.58016333  32.12573320
4128.00 -77.64853537  32.16827611
4130.00 -77.71692269  32.21085119
4132.00 -77.78532528  32.25345843
4134.00 -77.85374312  32.29609785
4136.00 -77.92217619  32.33876943
4138.00 -77.99062447  32.38147319
4140.00 -78.05908794  32.42420912
4142.00 -78.12756658  32.46697723
4144.00 -78.19606037  32.50977751
4146.00 -78.26456930  32.55260996
4148.00 -78.33309335  32.59547460
4150.00 -78.40163249  32.63837141
4152.00 -78.47018670  32.68130041
4154.00 -78.53875598  32.72426158
4156.00 -78.60734030  32.76725494
4158.00 -78.67593964  32.81028049
4160.00 -78.74455397  32.85333821
4162.00 -78.81318330  32.89642813
4164.00 -78.88182758  32.93955023
4166.00 -78.95048681  32.98270451
4168.00 -79.01916097  33.02589099
4170.00 -79.08785004  33.06910966
4172.00 -79.15655399  33.11236052
4174.00 -79.22527282  33.15564357
4176.00 -79.29400649  33.19895881
4178.00 -79.36275500  33.24230625
4180.00 -79.43151832  33.28568588
4182.00 -79.50029643  33.32909771
4184.00 -79.56908933  33.37254174
4186.00 -79.63789697  33.41601796
4188.00 -79.70671936  33.45952639
4190.00 -79.77555646  33.50306701
4192.00 -79.84440827  33.54663983
4194.00 -79.91327475  33.59024486
4196.00 -79.98215590  33.63388209
4198.00 -80.05105169  33.67755152
4200.00 -80.11996211  33.72125315
4202.00 -80.18888713  33.76498699
4204.00 -80.25782674  33.80875304
4206.00 -80.32678092  33.85255129
4208.00 -80.39574965  33.89638175
4210.00 -80.46473291  33.94024442
4212.00 -80.53373069  33.98413930
4214.00 -80.60274295  34.02806639
4216.00 -80.67176969  34.07202569
4218.00 -80.74081089  34.11601719
4220.00 -80.80986652  34.16004092
4222.00 -80.87893658  34.20409685
4224.00 -80.94802103  34.24818500
4226.00 -81.01711986  34.29230536
4228.00 -81.08623306  34.33645794
4230.00 -81.15536060  34.38064273
4232.00 -81.22450246  34.42485973
4234.00 -81.29365863  34.46910896
4236.00 -81.36282909  34.51339040
4238.00 -81.43201381  34.55770406
4240.00 -81.50121279  34.60204994
4242.00 -81.57042599  34.64642804
4244.00 -81.63965341  34.69083835
4246.00 -81.70889502  34.73528089
4248.00 -81.77815081  34.77975565
4250.00 -81.84742076  34.82426263
4252.00 -81.91670484  34.86880183
4254.00 -81.98600304  34.91337325
4256.00 -82.05531534  34.95797690
4258.00 -82.12464172  35.00261277
4260.00 -82.19398217  35.04728086
4262.00 -82.26333666  35.09198118
4264.00 -82.33270517  35.13671372
4266.00 -82.40208770  35.18147849
4268.00 -82.47148421  35.22627548
4270.00 -82.54089469  35.27110470
4272.00 -82.61031912  35.31596615
4274.00 -82.67975748  35.36085982
4276.00 -82.74920976  35.40578572
4278.00 -82.81867593  35.45074385
4280.00 -82.88815598  35.49573421
4282.00 -82.95764989  35.54075679
4284.00 -83.02715764  35.58581160
4286.00 -83.09667920  35.63089864
4288.00 -83.16621457  35.67601791
4290.00 -83.23576373  35.72116941
4292.00 -83.30532664  35.76635314
4294.00 -83.37490331  35.81156910
4296.00 -83.44449370  35.85681729
4298.00 -83.51409780  35.90209771
4300.00 -83.58371559  35.94741036
4302.00 -83.65334706  35.99275524
4304.00 -83.72299217  36.03813236
4306.00 -83.79265093  36.08354170
4308.00 -83.86232329  36.12898328
4310.00 -83.93200926  36.17445708
4312.00 -84.00170881  36.21996312
4314.00 -84.07142191  36.26550140
4316.00 -84.14114856  36.31107190
4318.00 -84.21088873  36.35667463
4320.00 -84.28064241  36.40230960
4322.00 -84.35040957  36.44797680
4324.00 -84.42019020  36.49367624
4326.00 -84.48998429  36.53940790
4328.00 -84.55979180  36.58517180
4330.00 -84.62961272  36.63096793
4332.00 -84.69944704  36.67679630
4334.00 -84.76929474  36.72265689
4336.00 -84.83915579  36.76854972
4338.00 -84.90903018  36.81447478
4340.00 -84.97891789  36.86043208
4342.00 -85.04881890  36.90642161
4344.00 -85.11873320  36.95244337
4346.00 -85.18866076  36.99849736
4348.00 -85.25860156  37.04458358
4350.00 -85.32855560  37.09070204
4352.00 -85.39852284  37.13685273
4354.00 -85.46850328  37.18303565
4356.00 -85.53849688  37.22925081
4358.00 -85.60850364  37.27549820
4360.00 -85.67852354  37.32177781
4362.00 -85.74855656  37.36808967
4364.00 -85.81860267  37.41443375
4366.00 -85.88866186  37.46081006
4368.00 -85.95873412  37.50721861
4370.00 -86.02881942  37.55365938
4372.00 -86.09891774  37.60013239
4374.00 -86.16902907  37.64663763
4376.00 -86.23915339  37.69317509
4378.00 -86.30929068  37.73974479
4380.00 -86.37944092  37.78634672
4382.00 -86.44960410  37.83298088
4384.00 -86.51978019  37.87964727
4386.00 -86.58996917  37.92634588
4388.00 -86.66017104  37.97307673
4390.00 -86.73038576  38.01983980
4392.00 -86.80061333  38.06663510
4394.00 -86.87085372  38.11346263
4396.00 -86.94110691  38.16032239
4398.00 -87.01137289  38.20721437
4400.00 -87.08165164  38.25413859
4402.00 -87.15194314  38.30109502
4404.00 -87.22224737  38.34808369
4406.00 -87.29256432  38.39510457
4408.00 -87.36289396  38.44215769
4410.00 -87.43323627  38.48924303
4412.00 -87.50359125  38.53636059
4414.00 -87.57395886  38.58351038
4416.00 -87.64433910  38.63069239
4418.00 -87.71473194  38.67790662
4420.00 -87.78513736  38.72515308
4422.00 -87.85555536  38.77243175
4424.00 -87.92598590  38.81974265
4426.00 -87.99642897  38.86708577
4428.00 -88.06688455  38.91446111
4430.00 -88.13735263  38.96186867
4432.00 -88.20783319  39.00930845
4434.00 -88.27832620  39.05678045
4436.00 -88.34883165  39.10428466
4438.00 -88.41934952  39.15182110
4440.00 -88.48987980  39.19938975
4442.00 -88.56042246  39.24699061
4444.00 -88.63097748  39.29462369
4446.00 -88.70154486  39.34228899
4448.00 -88.77212456  39.38998650
4450.00 -88.84271658  39.43771623
4452.00 -88.91332089  39.48547816
4454.00 -88.98393748  39.53327231
4456.00 -89.05456632  39.58109867
4458.00 -89.12520740  39.62895725
4460.00 -89.19586071  39.67684803
4462.00 -89.26652621  39.72477102
4464.00 -89.33720391  39.77272622
4466.00 -89.40789377  39.82071363
4468.00 -89.47859577  39.86873325
4470.00 -89.54930991  39.91678507
4472.00 -89.62003616  39.96486909
4474.00 -89.69077450  40.01298533
4476.00 -89.76152492  40.06113376
4478.00 -89.83228740  40.10931440
4480.00 -89.90306192  40.15752724
4482.00 -89.97384846  40.20577229
4484.00 -90.04464700  40.25404953
4486.00 -90.11545753  40.30235897
4488.00 -90.18628003  40.35070062
4490.00 -90.25711447  40.39907446
4492.00 -90.32796085  40.44748049
4494.00 -90.39881914  40.49591873
4496.00 -90.46968932  40.54438915
4498.00 -90.54057138  40.59289178
4500.00 -90.61146530  40.64142659
4502.00 -90.68237107  40.68999360
4504.00 -90.75328865  40.73859280
4506.00 -90.82421804  40.78722419
4508.00 -90.89515922  40.83588777
4510.00 -90.96611217  40.88458354
4512.00 -91.03707686  40.93331149
4514.00 -91.10805329  40.98207163
4516.00 -91.17904144  41.03086396
4518.00 -91.25004128  41.07968847
4520.00 -91.32105280  41.12854516
4522.00 -91.39207598  41.17743404
4524.00 -91.46311080  41.22635509
4526.00 -91.53415725  41.27530833
4528.00 -91.60521531  41.32429375
4530.00 -91.67628495  41.37331134
4532.00 -91.74736617  41.42236111
4534.00 -91.81845894  41.47144305
4536.00 -91.88956324  41.52055717
4538.00 -91.96067906  41.56970347
4540.00 -92.03180638  41.61888193
4542.00 -92.10294519  41.66809256
4544.00 -92.17409545  41.71733537
4546.00 -92.24525716  41.76661034
4548.00 -92.31643030  41.81591748
4550.00 -92.38761485  41.86525679
4552.00 -92.45881079  41.91462826
4554.00 -92.53001810  41.96403189
4556.00 -92.60123677  42.01346768
4558.00 -92.67246678  42.06293564
4560.00 -92.74370811  42.11243576
4562.00 -92.81496074  42.16196803
4564.00 -92.88622465  42.21153246
4566.00 -92.95749983  42.26112905
4568.00 -93.02878626  42.31075779
4570.00 -93.10008393  42.36041868
4572.00 -93.17139280  42.41011172
4574.00 -93.24271287  42.45983692
4576.00 -93.31404412  42.50959426
4578.00 -93.38538652  42.55938375
4580.00 -93.45674007  42.60920539
4582.00 -93.52810474  42.65905917
4584.00 -93.59948052  42.70894510
4586.00 -93.67086739  42.75886316
4588.00 -93.74226533  42.80881337
4590.00 -93.81367432  42.85879571
4592.00 -93.88509434  42.90881020
4594.00 -93.95652538  42.95885682
4596.00 -94.02796742  43.00893557
4598.00 -94.09942045  43.05904645
4600.00 -94.17088444  43.10918947
4602.00 -94.24235937  43.15936462
4604.00 -94.31384523  43.20957189
4606.00 -94.38534200  43.25981130
4608.00 -94.45684967  43.31008282
4610.00 -94.52836821  43.36038647
4612.00 -94.59989761  43.41072225
4614.00 -94.67143784  43.46109014
4616.00 -94.74298890  43.51149015
4618.00 -94.81455077  43.56192228
4620.00 -94.88612342  43.61238653
4622.00 -94.95770684  43.66288289
4624.00 -95.02930101  43.71341136
4626.00 -95.10090591  43.76397194
4628.00 -95.17252154  43.81456463
4630.00 -95.24414785  43.86518943
4632.00 -95.31578485  43.91584634
4634.00 -95.38743252  43.96653534
4636.00 -95.45909082  44.01725645
4638.00 -95.53075976  44.06800967
4640.00 -95.60243930  44.11879498
4642.00 -95.67412944  44.16961238
4644.00 -95.74583015  44.22046189
4646.00 -95.81754142  44.27134348
4648.00 -95.88926323  44.32225717
4650.00 -95.96099556  44.37320295
4652.00 -96.03273840  44.42418082
4654.00 -96.10449172  44.47519077
4656.00 -96.17625551  44.52623281
4658.00 -96.24802975  44.57730693
4660.00 -96.31981443  44.62841313
4662.00 -96.39160952  44.67955141
4664.00 -96.46341501  44.73072177
4666.00 -96.53523088  44.78192420
4668.00 -96.60705712  44.83315871
4670.00 -96.67889370  44.88442529
4672.00 -96.75074061  44.93572394
4674.00 -96.82259783  44.98705465
4676.00 -96.89446535  45.03841744
4678.00 -96.96634314  45.08981228
4680.00 -97.03823119  45.14123919
4682.00 -97.11012948  45.19269816
4684.00 -97.18203799  45.24418919
4686.00 -97.25395671  45.29571227
4688.00 -97.32588562  45.34726741
4690.00 -97.39782470  45.39885460
4692.00 -97.46977393  45.45047383
4694.00 -97.54173330  45.50212512
4696.00 -97.61370279  45.55380846
4698.00 -97.68568238  45.60552383
4700.00 -97.75767205  45.65727125
4702.00 -97.82967179  45.70905071
4704.00 -97.90168158  45.76086221
4706.00 -97.97370140  45.81270575
4708.00 -98.04573123  45.86458131
4710.00 -98.11777106  45.91648891
4712.00 -98.18982087  45.96842854
4714.00 -98.26188064  46.02040020
4716.00 -98.33395035  46.07240388
4718.00 -98.40602999  46.12443958
4720.00 -98.47811955  46.17650731
4722.00 -98.55021899  46.22860705
4724.00 -98.62232831  46.28073882
4726.00 -98.69444748  46.33290259
4728.00 -98.76657650  46.38509838
4730.00 -98.83871533  46.43732618
4732.00 -98.91086398  46.48958598
4734.00 -98.98302241  46.54187779
4736.00 -99.05519061  46.59420161
4738.00 -99.12736856  46.64655743
4740.00 -99.19955625  46.69894524
4742.00 -99.27175366  46.75136505
4744.00 -99.34396077  46.80381686
4746.00 -99.41617757  46.85630066
4748.00 -99.48840403  46.90881645
4750.00 -99.56064014  46.96136422
4752.00 -99.63288588  47.01394398
4754.00 -99.70514124  47.06655573
4756.00 -99.77740619  47.11919945
4758.00 -99.84968073  47.17187515
4760.00 -99.92196483  47.22458283
4762.00 -99.99425847  47.27732248
4764.00 -100.06656165  47.33009411
4766.00 -100.13887433  47.38289770
4768.00 -100.21119651  47.43573325
4770.00 -100.28352816  47.48860078
4772.00 -100.35586928  47.54150026
4774.00 -100.42821983  47.59443170
4776.00 -100.50057981  47.64739510
4778.00 -100.57294920  47.70039045
4780.00 -100.64532799  47.75341776
4782.00 -100.71771614  47.80647701
4784.00 -100.79011365  47.85956821
4786.00 -100.86252050  47.91269135
4788.00 -100.93493667  47.96584644
4790.00 -101.00736215  48.01903346
4792.00 -101.07979691  48.07225243
4794.00 -101.15224095  48.12550332
4796.00 -101.22469424  48.17878615
4798.00 -101.29715676  48.23210091
4800.00 -101.36962851  48.28544759
4802.00 -101.44210945  48.33882620
4804.00 -101.51459958  48.39223672
4806.00 -101.58709888  48.44567917
4808.00 -101.65960733  48.49915353
4810.00 -101.73212491  48.55265981
4812.00 -101.80465161  48.60619800
4814.00 -101.87718741  48.65976809
4816.00 -101.94973229  48.71337010
4818.00 -102.02228624  48.76700400
4820.00 -102.09484923  48.82066980
4822.00 -102.16742126  48.87436751
4824.00 -102.24000230  48.92809710
4826.00 -102.31259234  48.98185859
4828.00 -102.38519135  49.03565197
4830.00 -102.45779933  49.08947724
4832.00 -102.53041626  49.14333439
4834.00 -102.60304211  49.19722342
4836.00 -102.67567688  49.25114433
4838.00 -102.74832054  49.30509712
4840.00 -102.82097308  49.35908178
4842.00 -102.89363448  49.41309831
4844.00 -102.96630473  49.46714670
4846.00 -103.03898380  49.52122696
4848.00 -103.11167168  49.57533909
4850.00 -103.18436835  49.62948307
4852.00 -103.25707380  49.68365891
4854.00 -103.32978801  49.73786660
4856.00 -103.40251097  49.79210615
4858.00 -103.47524264  49.84637754
4860.00 -103.54798303  49.90068078
4862.00 -103.62073210  49.95501585
4864.00 -103.69348986  50.00938277
4866.00 -103.76625626  50.06378153
4868.00 -103.83903131  50.11821211
4870.00 -103.91181499  50.17267453
4872.00 -103.98460727  50.22716878
4874.00 -104.05740814  50.28169485
4876.00 -104.13021758  50.33625274
4878.00 -104.20303558  50.39084245
4880.00 -104.27586212  50.44546398
4882.00 -104.34869718  50.50011732
4884.00 -104.42154074  50.55480247
4886.00 -104.49439280  50.60951942
4888.00 -104.56725333  50.66426818
4890.00 -104.64012231  50.71904874
4892.00 -104.71299973  50.77386110
4894.00 -104.78588557  50.82870526
4896.00 -104.85877982  50.88358120
4898.00 -104.93168246  50.93848894
4900.00 -105.00459346  50.99342846
4902.00 -105.07751282  51.04839976
4904.00 -105.15044052  51.10340284
4906.00 -105.22337654  51.15843770
4908.00 -105.29632086  51.21350433
4910.00 -105.36927347  51.26860273
4912.00 -105.44223435  51.32373290
4914.00 -105.51520349  51.37889484
4916.00 -105.58818086  51.43408853
4918.00 -105.66116645  51.48931398
4920.00 -105.73416024  51.54457119
4922.00 -105.80716222  51.59986015
4924.00 -105.88017238  51.65518086
4926.00 -105.95319068  51.71053331
4928.00 -106.02621712  51.76591750
4930.00 -106.09925168  51.82133343
4932.00 -106.17229435  51.87678110
4934.00 -106.24534510  51.93226050
4936.00 -106.31840392  51.98777163
4938.00 -106.39147080  52.04331449
4940.00 -106.46454571  52.09888907
4942.00 -106.53762864  52.15449536
4944.00 -106.61071957  52.21013338
4946.00 -106.68381849  52.26580310
4948.00 -106.75692539  52.32150454
4950.00 -106.83004023  52.37723768
4952.00 -106.90316301  52.43300252
4954.00 -106.97629371  52.48879907
4956.00 -107.04943232  52.54462731
4958.00 -107.12257881  52.60048724
4960.00 -107.19573317  52.65637887
4962.00 -107.26889539  52.71230217
4964.00 -107.34206545  52.76825717
4966.00 -107.41524332  52.82424384
4968.00 -107.48842900  52.88026219
4970.00 -107.56162247  52.93631221
4972.00 -107.63482370  52.99239390
4974.00 -107.70803270  53.04850725
4976.00 -107.78124943  53.10465227
4978.00 -107.85447388  53.16082895
4980.00 -107.92770603  53.21703728
4982.00 -108.00094588  53.27327727
4984.00 -108.07419339  53.32954890
4986.00 -108.14744857  53.38585218
4988.00 -108.22071138  53.44218711
4990.00 -108.29398181  53.49855367
4992.00 -108.36725985  53.55495186
4994.00 -108.44054548  53.61138169
4996.00 -108.51383868  53.66784314
4998.00 -108.58713944  53.72433622
5000.00 -108.66044774  53.78086092
